Repository: LiveOak/LylesCarbonSteelCorrosion

Analysis of Anaerobic Corrosion of Carbon Steel Coupons
=========================

Christopher N. Lyles [1](http://biocorrosioncenter.ou.edu/), 
Huynh M. Le [1](http://biocorrosioncenter.ou.edu/), 
[William H. Beasley](http://scholar.google.com/citations?user=ffsJTC0AAAAJ&hl=en) [2](http://howardliveoak.com/), 
[Michael J. McInerney](http://scholar.google.com/citations?user=M13EdqIAAAAJ&hl=en&oi=sra) [1](http://biocorrosioncenter.ou.edu/) and
Joseph M. Suflita [1](http://biocorrosioncenter.ou.edu/) 
(2014). *[Anaerobic hydrocarbon and fatty acid metabolism by syntrophic bacteria and their impact on carbon steel corrosion.](http://journal.frontiersin.org/Journal/10.3389/fmicb.2014.00114/)* Frontiers in Microbiology 5:114. doi: 10.3389/fmicb.2014.00114.

Organization 1: [Department of Microbiology and Plant Biology](http://mpbio.ou.edu/), [Institute for Energy and the Environment](http://vpr-norman.ou.edu/centers-institutes/list/ou-institute-energy-and-environment), and the [OU Biocorrosion Center](http://biocorrosioncenter.ou.edu/), [University of Oklahoma](http://www.ou.edu/), Norman, OK, USA; Organization 2: [Howard Live Oak, LLC](http://howardliveoak.com/), USA

## Article Abstract
> The microbial metabolism of hydrocarbons is increasingly associated with the corrosion of carbon steel in sulfate-rich marine waters. However, how such transformations influence metal biocorrosion in the absence of an electron acceptor is not fully recognized. We grew a marine alkane-utilizing, sulfate-reducing bacterium, Desulfoglaeba alkanexedens, with either sulfate or Methanospirillum hungatei as electron acceptors, and tested the ability of the cultures to catalyze metal corrosion. Axenically, D. alkanexedens had a higher instantaneous corrosion rate and produced more pits in carbon steel coupons than when the same organism was grown in syntrophic co-culture with the methanogen. Since anaerobic hydrocarbon biodegradation pathways converge on fatty acid intermediates, the corrosive ability of a known fatty acid-oxidizing syntrophic bacterium, Syntrophus aciditrophicus was compared when grown in pure culture or in co-culture with a H2-utilizing sulfate-reducing bacterium (Desulfovibrio sp., strain G11) or a methanogen (M. hungatei). The instantaneous corrosion rates in the cultures were not substantially different, but the syntrophic, sulfate-reducing co-culture produced more pits in coupons than other combinations of microorganisms. Lactate-grown cultures of strain G11 had higher instantaneous corrosion rates and coupon pitting compared to the same organism cultured with hydrogen as an electron donor. Thus, if sulfate is available as an electron acceptor, the same microbial assemblages produce sulfide and low molecular weight organic acids that exacerbated biocorrosion. Despite these trends, a surprisingly high degree of variation was encountered with the corrosion assessments. Differences in biomass, initial substrate concentration, rates of microbial activity or the degree of end product formation did not account for the variations. We are forced to ascribe such differences to the metallurgical properties of the coupons.

> Keywords: syntrophy, biocorrosion, microbiologically influenced corrosion (MIC), hydrocarbon degradation, fatty acid oxidation

## Selected Figures from Manuscript
The following two figures can be reproduced from the datasets and analytical code in this repository. These are low-resolution versions; the high-resolution versions can be found in the [article](http://journal.frontiersin.org/Journal/10.3389/fmicb.2014.00114/abstract#sthash.blZy7pCT.dpuf) or in the [`figure_publication`](./Analysis/figure_publication) directory.

#### Figure 7

#### Figure S21

## Reproducible Research
When the repository is installed on your local machine, and the [R](http://cran.rstudio.com/) software is installed, the [`Reproduce.R`](./UtilityScripts/Reproduce.R) script starts with our [initial datasets](./Data/Raw/CouponPitDepth.csv) (ie, coupon pit depths) to create the derivative datasets and [resulting graphs and analysis](./Analysis/CouponDepth.html) comparison of pit depths.

## Directories
The following directories are part of the repository:
 * `Datasets/Raw`: CSV versions of the initial dataset.  It is readable from GitHub, or any text editor.
 * `Datasets/Raw`: RDS versions of the derivative dataset.  It is readable only from [R](http://cran.rstudio.com/).
 * `Code`: The [data manipulation code](./Code/AugmentData.R) and [analytical code](./Code/EstimateMlmMcmc/EstimateMlmMcmc.R) that compares pit depths across groups.  It also contains the [techinical output](/Code/EstimateMlmMcmc/EstimateMlmMcmc.html) from the multilevel model, estimated with an MCMC in [MCMCglmm](http://cran.r-project.org/web/packages/MCMCglmm/index.html).
 * `Analysis`: The analytical code and [report](/Analysis/CouponDepth.html) that places the MCMC results into the context of microbiology.

File: Data/Raw/CouponPitDepth.csv (part 1 of 2)
Treatment,CouponID,ProbeDepth,PercentageAtDepth
SulfideOnly,1,0,0
SulfideOnly,1,2.2248,0.00990717
SulfideOnly,1,4.4496,0.0120087
SulfideOnly,1,6.6744,0.0183133
SulfideOnly,1,8.8992,0.0237172
SulfideOnly,1,11.124,0.0357259
SulfideOnly,1,13.3488,0.0537389
SulfideOnly,1,15.5736,0.0882639
SulfideOnly,1,17.7984,0.148758
SulfideOnly,1,20.0232,0.281304
SulfideOnly,1,22.248,0.556303
SulfideOnly,1,24.4728,1.16184
SulfideOnly,1,26.6976,2.6203
SulfideOnly,1,28.9224,5.18055
SulfideOnly,1,31.1472,9.20076
SulfideOnly,1,33.372,14.0376
SulfideOnly,1,35.5968,15.764
SulfideOnly,1,37.8216,14.4358
SulfideOnly,1,40.0464,10.8643
SulfideOnly,1,42.2712,7.64473
SulfideOnly,1,44.496,4.87973
SulfideOnly,1,46.7208,3.41647
SulfideOnly,1,48.9456,2.54284
SulfideOnly,1,51.1704,1.80626
SulfideOnly,1,53.3952,1.33762
SulfideOnly,1,55.62,1.02674
SulfideOnly,1,57.8448,0.71842
SulfideOnly,1,60.0696,0.539641
SulfideOnly,1,62.2944,0.401391
SulfideOnly,1,64.5192,0.299467
SulfideOnly,1,66.744,0.202947
SulfideOnly,1,68.9688,0.149658
SulfideOnly,1,71.1936,0.11003
SulfideOnly,1,73.4184,0.0758049
SulfideOnly,1,75.6432,0.0601936
SulfideOnly,1,77.868,0.0415801
SulfideOnly,1,80.0928,0.0330239
SulfideOnly,1,82.3176,0.0228165
SulfideOnly,1,84.5424,0.0178629
SulfideOnly,1,86.7672,0.0148608
SulfideOnly,1,88.992,0.00960696
SulfideOnly,2,0,0
SulfideOnly,2,0.512812,0.0301438
SulfideOnly,2,1.02562,0.625947
SulfideOnly,2,1.53844,2.83694
SulfideOnly,2,2.05125,5.7553
SulfideOnly,2,2.56406,6.84993
SulfideOnly,2,3.07687,6.40661
SulfideOnly,2,3.58968,6.38354
SulfideOnly,2,4.1025,7.04731
SulfideOnly,2,4.61531,9.74217
SulfideOnly,2,5.12812,14.9921
SulfideOnly,2,5.64093,11.4686
SulfideOnly,2,6.15374,5.63384
SulfideOnly,2,6.66655,3.73993
SulfideOnly,2,7.17937,2.95189
SulfideOnly,2,7.69218,2.40467
SulfideOnly,2,8.20499,2.01457
SulfideOnly,2,8.7178,1.65936
SulfideOnly,2,9.23061,1.38019
SulfideOnly,2,9.74343,1.15174
SulfideOnly,2,10.2562,0.955761
SulfideOnly,2,10.769,0.77132
SulfideOnly,2,11.2819,0.626509
SulfideOnly,2,11.7947,0.496891
SulfideOnly,2,12.3075,0.439095
SulfideOnly,2,12.8203,0.414739
SulfideOnly,2,13.3331,0.350754
SulfideOnly,2,13.8459,0.290466
SulfideOnly,2,14.3587,0.255459
SulfideOnly,2,14.8715,0.230781
SulfideOnly,2,15.3844,0.222461
SulfideOnly,2,15.8972,0.219206
SulfideOnly,2,16.41,0.217196
SulfideOnly,2,16.9228,0.220814
SulfideOnly,2,17.4356,0.231665
SulfideOnly,2,17.9484,0.23054
SulfideOnly,2,18.4612,0.218161
SulfideOnly,2,18.974,0.176241
SulfideOnly,2,19.4869,0.138139
SulfideOnly,2,19.9997,0.110568
SulfideOnly,2,20.5125,0.105624
SulfideOnly,3,0,0
SulfideOnly,3,0.607988,0.0016961
SulfideOnly,3,1.21598,0.00440985
SulfideOnly,3,1.82396,0.0100797
SulfideOnly,3,2.43195,0.00823819
SulfideOnly,3,3.03994,0.0118242
SulfideOnly,3,3.64793,0.0336796
SulfideOnly,3,4.25591,0.49589
SulfideOnly,3,4.8639,7.3899
SulfideOnly,3,5.47189,16.8448
SulfideOnly,3,6.07988,14.5558
SulfideOnly,3,6.68787,11.1852
SulfideOnly,3,7.29585,9.62879
SulfideOnly,3,7.90384,8.27569
SulfideOnly,3,8.51183,7.19741
SulfideOnly,3,9.11982,6.06146
SulfideOnly,3,9.72781,5.30874
SulfideOnly,3,10.3358,4.43205
SulfideOnly,3,10.9438,3.52236
SulfideOnly,3,11.5518,2.41078
SulfideOnly,3,12.1598,0.98771
SulfideOnly,3,12.7677,0.403962
SulfideOnly,3,13.3757,0.305588
SulfideOnly,3,13.9837,0.268129
SulfideOnly,3,14.5917,0.214871
SulfideOnly,3,15.1997,0.160499
SulfideOnly,3,15.8077,0.0911531
SulfideOnly,3,16.4157,0.0503014
SulfideOnly,3,17.0237,0.0258776
SulfideOnly,3,17.6316,0.0201593
SulfideOnly,3,18.2396,0.0184148
SulfideOnly,3,18.8476,0.0137626
SulfideOnly,3,19.4556,0.0116788
SulfideOnly,3,20.0636,0.010322
SulfideOnly,3,20.6716,0.00944968
SulfideOnly,3,21.2796,0.00702669
SulfideOnly,3,21.8876,0.00615441
SulfideOnly,3,22.4955,0.00450677
SulfideOnly,3,23.1035,0.00479753
SulfideOnly,3,23.7115,0.00392525
SulfideOnly,3,24.3195,0.00281068
SulfideOnly,4,0,0
SulfideOnly,4,0.340321,0.200864
SulfideOnly,4,0.680643,0.652996
SulfideOnly,4,1.02096,1.68662
SulfideOnly,4,1.36129,3.72132
SulfideOnly,4,1.70161,6.73283
SulfideOnly,4,2.04193,10.2419
SulfideOnly,4,2.38225,12.9625
SulfideOnly,4,2.72257,13.4227
SulfideOnly,4,3.06289,11.6105
SulfideOnly,4,3.40321,8.81398
SulfideOnly,4,3.74353,6.18048
SulfideOnly,4,4.08386,4.35773
SulfideOnly,4,4.42418,3.27582
SulfideOnly,4,4.7645,2.58695
SulfideOnly,4,5.10482,2.13407
SulfideOnly,4,5.44514,1.78505
SulfideOnly,4,5.78546,1.49325
SulfideOnly,4,6.12578,1.26529
SulfideOnly,4,6.4661,1.08969
SulfideOnly,4,6.80643,0.933558
SulfideOnly,4,7.14675,0.793568
SulfideOnly,4,7.48707,0.658977
SulfideOnly,4,7.82739,0.531574
SulfideOnly,4,8.16771,0.466026
SulfideOnly,4,8.50803,0.402353
SulfideOnly,4,8.84835,0.358029
SulfideOnly,4,9.18868,0.319473
SulfideOnly,4,9.529,0.273217
SulfideOnly,4,9.86932,0.218153
SulfideOnly,4,10.2096,0.164467
SulfideOnly,4,10.55,0.128113
SulfideOnly,4,10.8903,0.103366
SulfideOnly,4,11.2306,0.0881079
SulfideOnly,4,11.5709,0.0719411
SulfideOnly,4,11.9112,0.0636303
SulfideOnly,4,12.2516,0.0542968
SulfideOnly,4,12.5919,0.0480033
SulfideOnly,4,12.9322,0.0391812
SulfideOnly,4,13.2725,0.0356864
SulfideOnly,4,13.6129,0.033044
SulfideOnly,5,0,0
SulfideOnly,5,0.647222,0.0536538
SulfideOnly,5,1.29444,0.919693
SulfideOnly,5,1.94167,5.30481
SulfideOnly,5,2.58889,11.6966
SulfideOnly,5,3.23611,11.6481
SulfideOnly,5,3.88333,8.51896
SulfideOnly,5,4.53056,6.21895
SulfideOnly,5,5.17778,4.83603
SulfideOnly,5,5.825,3.97089
SulfideOnly,5,6.47222,3.35373
SulfideOnly,5,7.11945,2.9339
SulfideOnly,5,7.76667,2.69505
SulfideOnly,5,8.41389,2.46276
SulfideOnly,5,9.06111,2.33179
SulfideOnly,5,9.70834,2.2503
SulfideOnly,5,10.3556,2.12609
SulfideOnly,5,11.0028,2.03503
SulfideOnly,5,11.65,1.9684
SulfideOnly,5,12.2972,1.88772
SulfideOnly,5,12.9444,1.85893
SulfideOnly,5,13.5917,1.77716
SulfideOnly,5,14.2389,1.74305
SulfideOnly,5,14.8861,1.70737
SulfideOnly,5,15.5333,1.65696
SulfideOnly,5,16.1806,1.63069
SulfideOnly,5,16.8278,1.58362
SulfideOnly,5,17.475,1.50526
SulfideOnly,5,18.1222,1.35306
SulfideOnly,5,18.7695,1.20557
SulfideOnly,5,19.4167,1.06984
SulfideOnly,5,20.0639,0.964722
SulfideOnly,5,20.7111,0.852605
SulfideOnly,5,21.3583,0.747288
SulfideOnly,5,22.0056,0.647913
SulfideOnly,5,22.6528,0.582175
SulfideOnly,5,23.3,0.505804
SulfideOnly,5,23.9472,0.406766
SulfideOnly,5,24.5945,0.35421
SulfideOnly,5,25.2417,0.323746
SulfideOnly,5,25.8889,0.305096
SulfideOnly,6,0,0
SulfideOnly,6,0.767282,0.128535
SulfideOnly,6,1.53456,0.823765
SulfideOnly,6,2.30185,2.58196
SulfideOnly,6,3.06913,5.03693
SulfideOnly,6,3.83641,6.08386
SulfideOnly,6,4.60369,5.35403
SulfideOnly,6,5.37098,4.66487
SulfideOnly,6,6.13826,4.43973
SulfideOnly,6,6.90554,4.12005
SulfideOnly,6,7.67282,3.80075
SulfideOnly,6,8.44011,3.59765
SulfideOnly,6,9.20739,3.66581
SulfideOnly,6,9.97467,4.73981
SulfideOnly,6,10.742,7.27911
SulfideOnly,6,11.5092,9.86224
SulfideOnly,6,12.2765,10.8118
SulfideOnly,6,13.0438,8.59768
SulfideOnly,6,13.8111,4.64999
SulfideOnly,6,14.5784,2.17703
SulfideOnly,6,15.3456,1.22391
SulfideOnly,6,16.1129,0.855225
SulfideOnly,6,16.8802,0.683419
SulfideOnly,6,17.6475,0.577932
SulfideOnly,6,18.4148,0.529348
SulfideOnly,6,19.1821,0.483309
SulfideOnly,6,19.9493,0.445869
SulfideOnly,6,20.7166,0.415318
SulfideOnly,6,21.4839,0.384656
SulfideOnly,6,22.2512,0.364376
SulfideOnly,6,23.0185,0.320194
SulfideOnly,6,23.7858,0.282382
SulfideOnly,6,24.553,0.259168
SulfideOnly,6,25.3203,0.230047
SulfideOnly,6,26.0876,0.197863
SulfideOnly,6,26.8549,0.154033
SulfideOnly,6,27.6222,0.111021
SulfideOnly,6,28.3894,0.0521307
SulfideOnly,6,29.1567,0.0122016
SulfideOnly,6,29.924,0.00191288
SulfideOnly,6,30.6913,0.00011143
SulfideOnly,7,0,0
SulfideOnly,7,0.417966,9.23291E-05
SulfideOnly,7,0.835932,0.00022159
SulfideOnly,7,1.2539,0.000295453
SulfideOnly,7,1.67186,0.000517043
SulfideOnly,7,2.08983,0.00142187
SulfideOnly,7,2.5078,0.00448719
SulfideOnly,7,2.92576,0.0194445
SulfideOnly,7,3.34373,0.102264
SulfideOnly,7,3.76169,0.473685
SulfideOnly,7,4.17966,1.57207
SulfideOnly,7,4.59763,3.81526
SulfideOnly,7,5.01559,7.03393
SulfideOnly,7,5.43356,9.88176
SulfideOnly,7,5.85153,11.9215
SulfideOnly,7,6.26949,12.8995
SulfideOnly,7,6.68746,12.6236
SulfideOnly,7,7.10542,10.654
SulfideOnly,7,7.52339,8.07649
SulfideOnly,7,7.94136,5.7887
SulfideOnly,7,8.35932,4.0635
SulfideOnly,7,8.77729,2.99026
SulfideOnly,7,9.19525,2.20655
SulfideOnly,7,9.61322,1.60012
SulfideOnly,7,10.0312,1.12616
SulfideOnly,7,10.4492,0.846529
SulfideOnly,7,10.8671,0.658547
SulfideOnly,7,11.2851,0.521936
SulfideOnly,7,11.7031,0.399176
SulfideOnly,7,12.121,0.298592
SulfideOnly,7,12.539,0.210233
SulfideOnly,7,12.9569,0.118052
SulfideOnly,7,13.3749,0.0574841
SulfideOnly,7,13.7929,0.023747
SulfideOnly,7,14.2108,0.0071832
SulfideOnly,7,14.6288,0.00190198
SulfideOnly,7,15.0468,0.000609372
SulfideOnly,7,15.4647,0.000110795
SulfideOnly,7,15.8827,0.000110795
SulfideOnly,7,16.3007,1.84658E-05
SulfideOnly,7,16.7186,0
SulfideOnly,8,0,0
SulfideOnly,8,0.355385,0.130538
SulfideOnly,8,0.710771,0.532873
SulfideOnly,8,1.06616,1.65748
SulfideOnly,8,1.42154,3.83355
SulfideOnly,8,1.77693,6.75772
SulfideOnly,8,2.13231,9.63739
SulfideOnly,8,2.4877,11.5153
SulfideOnly,8,2.84308,12.1452
SulfideOnly,8,3.19847,12.1032
SulfideOnly,8,3.55385,10.5132
SulfideOnly,8,3.90924,8.34016
SulfideOnly,8,4.26462,5.93
SulfideOnly,8,4.62001,3.89852
SulfideOnly,8,4.9754,2.56898
SulfideOnly,8,5.33078,1.81367
SulfideOnly,8,5.68617,1.34111
SulfideOnly,8,6.04155,1.00498
SulfideOnly,8,6.39694,0.762627
SulfideOnly,8,6.75232,0.597525
SulfideOnly,8,7.10771,0.469706
SulfideOnly,8,7.46309,0.40269
SulfideOnly,8,7.81848,0.365678
SulfideOnly,8,8.17386,0.334187
SulfideOnly,8,8.52925,0.315783
SulfideOnly,8,8.88463,0.291097
SulfideOnly,8,9.24002,0.270784
SulfideOnly,8,9.59541,0.251417
SulfideOnly,8,9.95079,0.228302
SulfideOnly,8,10.3062,0.217951
SulfideOnly,8,10.6616,0.200796
SulfideOnly,8,11.0169,0.191644
SulfideOnly,8,11.3723,0.181142
SulfideOnly,8,11.7277,0.174996
SulfideOnly,8,12.0831,0.169424
SulfideOnly,8,12.4385,0.1611
SulfideOnly,8,12.7939,0.150091
SulfideOnly,8,13.1493,0.140736
SulfideOnly,8,13.5046,0.139858
SulfideOnly,8,13.86,0.147136
SulfideOnly,8,14.2154,0.109752
SulfideOnly,9,0,0
SulfideOnly,9,0.53052,0.1813
SulfideOnly,9,1.06104,1.31487
SulfideOnly,9,1.59156,4.08479
SulfideOnly,9,2.12208,6.99189
SulfideOnly,9,2.6526,8.31742
SulfideOnly,9,3.18312,7.72847
SulfideOnly,9,3.71364,7.2713
SulfideOnly,9,4.24416,7.40607
SulfideOnly,9,4.77468,6.97261
SulfideOnly,9,5.3052,6.35974
SulfideOnly,9,5.83572,6.02892
SulfideOnly,9,6.36624,5.65309
SulfideOnly,9,6.89676,5.02069
SulfideOnly,9,7.42728,4.20418
SulfideOnly,9,7.9578,3.68986
SulfideOnly,9,8.48832,3.26895
SulfideOnly,9,9.01884,2.83625
SulfideOnly,9,9.54936,2.40095
SulfideOnly,9,10.0799,1.9759
SulfideOnly,9,10.6104,1.58944
SulfideOnly,9,11.1409,1.23948
SulfideOnly,9,11.6714,0.902748
SulfideOnly,9,12.202,0.649688
SulfideOnly,9,12.7325,0.512827
SulfideOnly,9,13.263,0.443855
SulfideOnly,9,13.7935,0.409065
SulfideOnly,9,14.324,0.383906
SulfideOnly,9,14.8546,0.352749
SulfideOnly,9,15.3851,0.311538
SulfideOnly,9,15.9156,0.278708
SulfideOnly,9,16.4461,0.240742
SulfideOnly,9,16.9766,0.197199
SulfideOnly,9,17.5072,0.156124
SulfideOnly,9,18.0377,0.121182
SulfideOnly,9,18.5682,0.105232
SulfideOnly,9,19.0987,0.0902951
SulfideOnly,9,19.6292,0.0826916
SulfideOnly,9,20.1598,0.0779606
SulfideOnly,9,20.6903,0.0758823
SulfideOnly,9,21.2208,0.0698334
SulfideOnly,10,0,0
SulfideOnly,10,0.630413,0.00447245
SulfideOnly,10,1.26083,0.0548722
SulfideOnly,10,1.89124,0.504523
SulfideOnly,10,2.52165,2.46278
SulfideOnly,10,3.15207,6.21409
SulfideOnly,10,3.78248,9.85473
SulfideOnly,10,4.41289,11.1907
SulfideOnly,10,5.04331,10.5629
SulfideOnly,10,5.67372,8.78827
SulfideOnly,10,6.30413,6.66554
SulfideOnly,10,6.93455,5.30349
SulfideOnly,10,7.56496,4.45456
SulfideOnly,10,8.19537,3.64203
SulfideOnly,10,8.82579,3.13141
SulfideOnly,10,9.4562,2.78034
SulfideOnly,10,10.0866,2.44011
SulfideOnly,10,10.717,2.08616
SulfideOnly,10,11.3474,1.86049
SulfideOnly,10,11.9779,1.71151
SulfideOnly,10,12.6083,1.61635
SulfideOnly,10,13.2387,1.47326
SulfideOnly,10,13.8691,1.36569
SulfideOnly,10,14.4995,1.28551
SulfideOnly,10,15.1299,1.14578
SulfideOnly,10,15.7603,1.07029
SulfideOnly,10,16.3907,0.978466
SulfideOnly,10,17.0212,0.901384
SulfideOnly,10,17.6516,0.811292
SulfideOnly,10,18.282,0.729483
SulfideOnly,10,18.9124,0.668834
SulfideOnly,10,19.5428,0.616385
SulfideOnly,10,20.1732,0.561157
SulfideOnly,10,20.8036,0.510808
SulfideOnly,10,21.4341,0.479805
SulfideOnly,10,22.0645,0.445178
SulfideOnly,10,22.6949,0.394626
SulfideOnly,10,23.3253,0.351663
SulfideOnly,10,23.9557,0.309988
SulfideOnly,10,24.5861,0.295198
SulfideOnly,10,25.2165,0.269855
SulfideOnly,11,0,0
SulfideOnly,11,0.161344,0.0999025
SulfideOnly,11,0.322687,0.211955
SulfideOnly,11,0.484031,0.460783
SulfideOnly,11,0.645374,0.838388
SulfideOnly,11,0.806718,1.44951
SulfideOnly,11,0.968061,2.32982
SulfideOnly,11,1.1294,3.6536
SulfideOnly,11,1.29075,4.90378
SulfideOnly,11,1.45209,6.33463
SulfideOnly,11,1.61344,7.58844
SulfideOnly,11,1.77478,8.48984
SulfideOnly,11,1.93612,9.21459
SulfideOnly,11,2.09747,8.61995
SulfideOnly,11,2.25881,7.91113
SulfideOnly,11,2.42015,6.8697
SulfideOnly,11,2.5815,5.92742
SulfideOnly,11,2.74284,4.56657
SulfideOnly,11,2.90418,3.62369
SulfideOnly,11,3.06553,2.87837
SulfideOnly,11,3.22687,2.37619
SulfideOnly,11,3.38821,1.85027
SulfideOnly,11,3.54956,1.5303
SulfideOnly,11,3.7109,1.29922
SulfideOnly,11,3.87224,1.09469
SulfideOnly,11,4.03359,0.966573
SulfideOnly,11,4.19493,0.789044
SulfideOnly,11,4.35627,0.673532
SulfideOnly,11,4.51762,0.57827
SulfideOnly,11,4.67896,0.506043
SulfideOnly,11,4.84031,0.414241
SulfideOnly,11,5.00165,0.353051
SulfideOnly,11,5.16299,0.295134
SulfideOnly,11,5.32434,0.249959
SulfideOnly,11,5.48568,0.222907
SulfideOnly,11,5.64702,0.189562
SulfideOnly,11,5.80837,0.165025
SulfideOnly,11,5.96971,0.151001
SulfideOnly,11,6.13105,0.134075
SulfideOnly,11,6.2924,0.109319
SulfideOnly,11,6.45374,0.0764288
SulfideOnly,12,0,0
SulfideOnly,12,0.182515,0.0192731
SulfideOnly,12,0.365029,0.0286263
SulfideOnly,12,0.547544,0.0464307
SulfideOnly,12,0.730058,0.072738
SulfideOnly,12,0.912573,0.122647
SulfideOnly,12,1.09509,0.222156
SulfideOnly,12,1.2776,0.40672
SulfideOnly,12,1.46012,0.748457
SulfideOnly,12,1.64263,1.32327
SulfideOnly,12,1.82515,2.19536
SulfideOnly,12,2.00766,3.60899
SulfideOnly,12,2.19018,5.08259
SulfideOnly,12,2.37269,6.84294
SulfideOnly,12,2.5552,8.43859
SulfideOnly,12,2.73772,9.64702
SulfideOnly,12,2.92023,10.1779
SulfideOnly,12,3.10275,9.95717
SulfideOnly,12,3.28526,9.10109
SulfideOnly,12,3.46778,7.75939
SulfideOnly,12,3.65029,6.3063
SulfideOnly,12,3.83281,4.86742
SulfideOnly,12,4.01532,3.61662
SulfideOnly,12,4.19784,2.6306
SulfideOnly,12,4.38035,1.88423
SulfideOnly,12,4.56287,1.33234
SulfideOnly,12,4.74538,0.926347
SulfideOnly,12,4.92789,0.648407
SulfideOnly,12,5.11041,0.457582
SulfideOnly,12,5.29292,0.329421
SulfideOnly,12,5.47544,0.244882
SulfideOnly,12,5.65795,0.190206
SulfideOnly,12,5.84047,0.152484
SulfideOnly,12,6.02298,0.125121
SulfideOnly,12,6.2055,0.103864
SulfideOnly,12,6.38801,0.0921399
SulfideOnly,12,6.57053,0.0789219
SulfideOnly,12,6.75304,0.0694914
SulfideOnly,12,6.93556,0.0602671
SulfideOnly,12,7.11807,0.046508
SulfideOnly,12,7.30058,0.0343206
SulfideOnly,13,0,0
SulfideOnly,13,0.40338,0.0109641
SulfideOnly,13,0.806761,0.0201474
SulfideOnly,13,1.21014,0.035258
SulfideOnly,13,1.61352,0.0677432
SulfideOnly,13,2.0169,0.157033
SulfideOnly,13,2.42028,0.3682
SulfideOnly,13,2.82366,0.890278
SulfideOnly,13,3.22704,1.89752
SulfideOnly,13,3.63042,3.61458
SulfideOnly,13,4.0338,6.02658
SulfideOnly,13,4.43719,8.70095
SulfideOnly,13,4.84057,11.5765
SulfideOnly,13,5.24395,13.3086
SulfideOnly,13,5.64733,13.1201
SulfideOnly,13,6.05071,11.4098
SulfideOnly,13,6.45409,8.14107
SulfideOnly,13,6.85747,5.39178
SulfideOnly,13,7.26085,3.41604
SulfideOnly,13,7.66423,2.22993
SulfideOnly,13,8.06761,1.69277
SulfideOnly,13,8.47099,1.4021
SulfideOnly,13,8.87437,1.16947
SulfideOnly,13,9.27775,0.99824
SulfideOnly,13,9.68113,0.803151
SulfideOnly,13,10.0845,0.619102
SulfideOnly,13,10.4879,0.453521
SulfideOnly,13,10.8913,0.33083
SulfideOnly,13,11.2947,0.268149
SulfideOnly,13,11.698,0.238539
SulfideOnly,13,12.1014,0.209259
SulfideOnly,13,12.5048,0.192673
SulfideOnly,13,12.9082,0.173161
SulfideOnly,13,13.3116,0.162273
SulfideOnly,13,13.7149,0.147748
SulfideOnly,13,14.1183,0.139811
SulfideOnly,13,14.5217,0.135436
SulfideOnly,13,14.9251,0.134545
SulfideOnly,13,15.3285,0.133858
SulfideOnly,13,15.7318,0.1218
SulfideOnly,13,16.1352,0.0881196
SulfideOnly,14,0,0
SulfideOnly,14,0.369214,0.00724012
SulfideOnly,14,0.738427,0.0129216
SulfideOnly,14,1.10764,0.0237567
SulfideOnly,14,1.47685,0.0338627
SulfideOnly,14,1.84607,0.0660158
SulfideOnly,14,2.21528,0.0618427
SulfideOnly,14,2.5845,0.0684544
SulfideOnly,14,2.95371,0.0908786
SulfideOnly,14,3.32292,0.1714
SulfideOnly,14,3.69214,0.504697
SulfideOnly,14,4.06135,1.56487
SulfideOnly,14,4.43056,3.66147
SulfideOnly,14,4.79978,6.30414
SulfideOnly,14,5.16899,9.29956
SulfideOnly,14,5.53821,12.9995
SulfideOnly,14,5.90742,16.1441
SulfideOnly,14,6.27663,16.5296
SulfideOnly,14,6.64585,12.9312
SulfideOnly,14,7.01506,7.58358
SulfideOnly,14,7.38427,3.74118
SulfideOnly,14,7.75349,1.9625
SulfideOnly,14,8.1227,1.27273
SulfideOnly,14,8.49192,0.944208
SulfideOnly,14,8.86113,0.742615
SulfideOnly,14,9.23034,0.607341
SulfideOnly,14,9.59956,0.512792
SulfideOnly,14,9.96877,0.441949
SulfideOnly,14,10.338,0.366204
SulfideOnly,14,10.7072,0.301043
SulfideOnly,14,11.0764,0.244807
SulfideOnly,14,11.4456,0.196388
SulfideOnly,14,11.8148,0.155311
SulfideOnly,14,12.1841,0.114283
SulfideOnly,14,12.5533,0.0842167
SulfideOnly,14,12.9225,0.0643315
SulfideOnly,14,13.2917,0.0531194
SulfideOnly,14,13.6609,0.0455022
SulfideOnly,14,14.0301,0.0381866
SulfideOnly,14,14.3993,0.0306951
SulfideOnly,14,14.7685,0.0208908
SulfideOnly,15,0,0
SulfideOnly,15,0.768954,0.0499849
SulfideOnly,15,1.53791,0.107686
SulfideOnly,15,2.30686,0.183247
SulfideOnly,15,3.07582,0.423519
SulfideOnly,15,3.84477,2.00259
SulfideOnly,15,4.61372,4.95739
SulfideOnly,15,5.38268,6.18448
SulfideOnly,15,6.15163,7.53331
SulfideOnly,15,6.92059,8.88819
SulfideOnly,15,7.68954,9.68616
SulfideOnly,15,8.45849,9.77651
SulfideOnly,15,9.22745,8.84586
SulfideOnly,15,9.9964,7.45427
SulfideOnly,15,10.7654,6.17713
SulfideOnly,15,11.5343,5.1348
SulfideOnly,15,12.3033,4.13141
SulfideOnly,15,13.0722,3.27595
SulfideOnly,15,13.8412,2.67828
SulfideOnly,15,14.6101,2.17899
SulfideOnly,15,15.3791,1.81652
SulfideOnly,15,16.148,1.52844
SulfideOnly,15,16.917,1.32644
SulfideOnly,15,17.6859,1.16708
SulfideOnly,15,18.4549,0.965822
SulfideOnly,15,19.2239,0.800865
SulfideOnly,15,19.9928,0.631113
SulfideOnly,15,20.7618,0.448327
SulfideOnly,15,21.5307,0.331788
SulfideOnly,15,22.2997,0.290072
SulfideOnly,15,23.0686,0.262682
SulfideOnly,15,23.8376,0.217954
SulfideOnly,15,24.6065,0.190625
SulfideOnly,15,25.3755,0.161913
SulfideOnly,15,26.1444,0.116785
SulfideOnly,15,26.9134,0.0573013
SulfideOnly,15,27.6823,0.015309
SulfideOnly,15,28.4513,0.000952972
SulfideOnly,15,29.2203,0.000122964
SulfideOnly,15,29.9892,9.22231E-05
SulfideOnly,15,30.7582,0
SulfideOnly,16,0,0
SulfideOnly,16,0.24137,0.015209
SulfideOnly,16,0.482741,0.0196282
SulfideOnly,16,0.724111,0.0288396
SulfideOnly,16,0.965482,0.039285
SulfideOnly,16,1.20685,0.0498165
SulfideOnly,16,1.44822,0.0593723
SulfideOnly,16,1.68959,0.0672351
SulfideOnly,16,1.93096,0.0747821
SulfideOnly,16,2.17233,0.0825301
SulfideOnly,16,2.4137,0.091885
SulfideOnly,16,2.65507,0.112891
SulfideOnly,16,2.89645,0.141587
SulfideOnly,16,3.13782,0.204776
SulfideOnly,16,3.37919,0.335774
SulfideOnly,16,3.62056,0.640727
SulfideOnly,16,3.86193,1.19884
SulfideOnly,16,4.1033,2.13
SulfideOnly,16,4.34467,3.51709
SulfideOnly,16,4.58604,5.32919
SulfideOnly,16,4.82741,7.26477
SulfideOnly,16,5.06878,8.98304
SulfideOnly,16,5.31015,10.3365
SulfideOnly,16,5.55152,11.4091
SulfideOnly,16,5.79289,11.5506
SulfideOnly,16,6.03426,10.8463
SulfideOnly,16,6.27563,9.17674
SulfideOnly,16,6.517,6.77955
SulfideOnly,16,6.75837,4.38945
SulfideOnly,16,6.99974,2.46127
SulfideOnly,16,7.24111,1.25503
SulfideOnly,16,7.48248,0.614097
SulfideOnly,16,7.72385,0.302859
SulfideOnly,16,7.96522,0.174157
SulfideOnly,16,8.20659,0.105831
SulfideOnly,16,8.44797,0.0731465
SulfideOnly,16,8.68934,0.049013
SulfideOnly,16,8.93071,0.0344067
SulfideOnly,16,9.17208,0.0251091
SulfideOnly,16,9.41345,0.0186812
SulfideOnly,16,9.65482,0.0108758
SulfideOnly,17,0,0
SulfideOnly,17,0.756281,0.100565
SulfideOnly,17,1.51256,0.50021
SulfideOnly,17,2.26884,5.10463
SulfideOnly,17,3.02512,23.552
SulfideOnly,17,3.7814,34.4123
SulfideOnly,17,4.53769,20.3143
SulfideOnly,17,5.29397,7.44528
SulfideOnly,17,6.05025,2.6072
SulfideOnly,17,6.80653,1.4441
SulfideOnly,17,7.56281,1.0448
SulfideOnly,17,8.31909,0.77842
SulfideOnly,17,9.07537,0.647094
SulfideOnly,17,9.83165,0.540916
SulfideOnly,17,10.5879,0.442585
SulfideOnly,17,11.3442,0.357468
SulfideOnly,17,12.1005,0.27652
SulfideOnly,17,12.8568,0.206362
SulfideOnly,17,13.6131,0.138001
SulfideOnly,17,14.3693,0.0687418
SulfideOnly,17,15.1256,0.0154485
SulfideOnly,17,15.8819,0.00201621
SulfideOnly,17,16.6382,0.000572167
SulfideOnly,17,17.3945,0.000245215
SulfideOnly,17,18.1507,0.000108984
SulfideOnly,17,18.907,8.17E-05
SulfideOnly,17,19.6633,0
SulfideOnly,17,20.4196,0
SulfideOnly,17,21.1759,0
SulfideOnly,17,21.9321,0
SulfideOnly,17,22.6884,0
SulfideOnly,17,23.4447,0
SulfideOnly,17,24.201,0
SulfideOnly,17,24.9573,0
SulfideOnly,17,25.7135,0
SulfideOnly,17,26.4698,0
SulfideOnly,17,27.2261,0
SulfideOnly,17,27.9824,0
SulfideOnly,17,28.7387,0
SulfideOnly,17,29.495,0
SulfideOnly,17,30.2512,0
Methane,18,0,0
Methane,18,3.18155,0.0144291
Methane,18,6.36311,0.0212383
Methane,18,9.54466,0.0309658
Methane,18,12.7262,0.0421524
Methane,18,15.9078,0.0671196
Methane,18,19.0893,0.109921
Methane,18,22.2709,0.204277
Methane,18,25.4524,0.404988
Methane,18,28.634,0.994635
Methane,18,31.8155,2.75369
Methane,18,34.9971,7.7948
Methane,18,38.1787,16.454
Methane,18,41.3602,24.0045
Methane,18,44.5418,21.4835
Methane,18,47.7233,13.2253
Methane,18,50.9049,6.09865
Methane,18,54.0864,2.77882
Methane,18,57.268,1.41567
Methane,18,60.4495,0.811759
Methane,18,63.6311,0.492373
Methane,18,66.8126,0.291014
Methane,18,69.9942,0.17704
Methane,18,73.1758,0.115595
Methane,18,76.3573,0.0661469
Methane,18,79.5389,0.0455571
Methane,18,82.7204,0.0301552
Methane,18,85.902,0.0197792
Methane,18,89.0835,0.0137806
Methane,18,92.2651,0.00729561
Methane,18,95.4466,0.00810624
Methane,18,98.6282,0.00470162
Methane,18,101.81,0.00291825
Methane,18,104.991,0.00421524
Methane,18,108.173,0.00324249
Methane,18,111.354,0.00210762
Methane,18,114.536,0.00178337
Methane,18,117.718,0.00113487
Methane,18,120.899,0.000486374
Methane,18,124.081,0.000810624
Methane,18,127.262,0.00113487
Methane,19,0,0
Methane,19,1.58582,3.21053
Methane,19,3.17164,9.41455
Methane,19,4.75746,11.4748
Methane,19,6.34328,13.1325
Methane,19,7.9291,14.0664
Methane,19,9.51492,13.5849
Methane,19,11.1007,10.6123
Methane,19,12.6866,7.71191
Methane,19,14.2724,5.49643
Methane,19,15.8582,4.24177
Methane,19,17.444,3.23026
Methane,19,19.0298,2.14467
Methane,19,20.6157,1.19692
Methane,19,22.2015,0.309118
Methane,19,23.7873,0.0960956
Methane,19,25.3731,0.0234294
Methane,19,26.959,0.0167353
Methane,19,28.5448,0.0100852
Methane,19,30.1306,0.0077951
Methane,19,31.7164,0.00462421
Methane,19,33.3022,0.00422785
Methane,19,34.8881,0.00317089
Methane,19,36.4739,0.00167353
Methane,19,38.0597,0.000484442
Methane,19,39.6455,0.00105696
Methane,19,41.2313,0.00114504
Methane,19,42.8172,0.000880803
Methane,19,44.403,0.000308281
Methane,19,45.9888,0.00013212
Methane,19,47.5746,8.81E-05
Methane,19,49.1604,0
Methane,19,50.7463,8.81E-05
Methane,19,52.3321,8.81E-05
Methane,19,53.9179,0.000220201
Methane,19,55.5037,0.000176161
Methane,19,57.0895,0.00013212
Methane,19,58.6754,8.81E-05
Methane,19,60.2612,0.000176161
Methane,19,61.847,4.40E-05
Methane,19,63.4328,0
Methane,20,0,0
Methane,20,0.419898,2.13369
Methane,20,0.839795,6.18797
Methane,20,1.25969,6.74415
Methane,20,1.67959,6.58193
Methane,20,2.09949,6.14069
Methane,20,2.51939,5.72176
Methane,20,2.93928,5.13638
Methane,20,3.35918,4.68341
Methane,20,3.77908,4.31977
Methane,20,4.19898,4.05649
Methane,20,4.61887,3.84459
Methane,20,5.03877,3.54005
Methane,20,5.45867,3.33827
Methane,20,5.87857,3.1025
Methane,20,6.29846,2.86488
Methane,20,6.71836,2.71388
Methane,20,7.13826,2.49163
Methane,20,7.55816,2.28778
Methane,20,7.97806,2.1439
Methane,20,8.39795,2.13093
Methane,20,8.81785,1.99373
Methane,20,9.23775,1.92542
Methane,20,9.65765,1.82584
Methane,20,10.0775,1.72001
Methane,20,10.4974,1.66955
Methane,20,10.9173,1.56831
Methane,20,11.3372,1.42922
Methane,20,11.7571,1.2549
Methane,20,12.177,1.11388
Methane,20,12.5969,0.994701
Methane,20,13.0168,0.870513
Methane,20,13.4367,0.71353
Methane,20,13.8566,0.572507
Methane,20,14.2765,0.464372
Methane,20,14.6964,0.399472
Methane,20,15.1163,0.352694
Methane,20,15.5362,0.305181
Methane,20,15.9561,0.254816
Methane,20,16.376,0.216133
Methane,20,16.7959,0.186604
Methane,21,0,0
Methane,21,3.47682,0.0136081
Methane,21,6.95364,0.0293223
Methane,21,10.4305,0.0738727
Methane,21,13.9073,0.235712
Methane,21,17.3841,0.801908
Methane,21,20.8609,2.97613
Methane,21,24.3377,9.51694
Methane,21,27.8146,20.3051
Methane,21,31.2914,26.2574
Methane,21,34.7682,20.3135
Methane,21,38.245,11.3941
Methane,21,41.7219,4.74341
Methane,21,45.1987,1.91988
Methane,21,48.6755,0.797534
Methane,21,52.1523,0.350733
Methane,21,55.6291,0.138997
Methane,21,59.106,0.0583206
Methane,21,62.5828,0.0244622
Methane,21,66.0596,0.0168482
Methane,21,69.5364,0.00826208
Methane,21,73.0132,0.00388804
Methane,21,76.4901,0.00307803
Methane,21,79.9669,0.000810008
Methane,21,83.4437,0.000648006
Methane,21,86.9205,0.000162002
Methane,21,90.3974,0.000810008
Methane,21,93.8742,0
Methane,21,97.351,0.000162002
Methane,21,100.828,0
Methane,21,104.305,0
Methane,21,107.781,0
Methane,21,111.258,0
Methane,21,114.735,0
Methane,21,118.212,0
Methane,21,121.689,0
Methane,21,125.166,0
Methane,21,128.642,0
Methane,21,132.119,0
Methane,21,135.596,0
Methane,21,139.073,0
Methane,22,0,0
Methane,22,1.16051,0.160226
Methane,22,2.32102,2.46432
Methane,22,3.48153,5.70575
Methane,22,4.64204,15.8906
Methane,22,5.80255,25.4697
Methane,22,6.96306,15.2557
Methane,22,8.12356,8.78057
Methane,22,9.28407,6.85284
Methane,22,10.4446,5.17474
Methane,22,11.6051,3.99844
Methane,22,12.7656,2.79082
Methane,22,13.9261,1.91012
Methane,22,15.0866,1.38672
Methane,22,16.2471,1.07958
Methane,22,17.4076,0.84029
Methane,22,18.5681,0.52962
Methane,22,19.7287,0.310085
Methane,22,20.8892,0.224105
Methane,22,22.0497,0.190438
Methane,22,23.2102,0.157913
Methane,22,24.3707,0.137456
Methane,22,25.5312,0.118142
Methane,22,26.6917,0.0986052
Methane,22,27.8522,0.0817994
Methane,22,29.0127,0.0714316
Methane,22,30.1732,0.0601163
Methane,22,31.3337,0.045986
Methane,22,32.4943,0.0387397
Methane,22,33.6548,0.0320509
Methane,22,34.8153,0.0253899
Methane,22,35.9758,0.0245259
Methane,22,37.1363,0.0198994
Methane,22,38.2968,0.0162484
Methane,22,39.4573,0.0149106
Methane,22,40.6178,0.0102841
Methane,22,41.7783,0.00897424
Methane,22,42.9388,0.00819387
Methane,22,44.0994,0.00738564
Methane,22,45.2599,0.00490518
Methane,22,46.4204,0.0022575
Methane,23,0,0
Methane,23,0.807055,0.00123137
Methane,23,1.61411,0.00366407
Methane,23,2.42117,0.336404
Methane,23,3.22822,3.81298
Methane,23,4.03528,8.65519
Methane,23,4.84233,12.5891
Methane,23,5.64939,16.6126
Methane,23,6.45644,16.0723
Methane,23,7.2635,13.6927
Methane,23,8.07055,12.5337
Methane,23,8.87761,8.51575
Methane,23,9.68467,3.81487
Methane,23,10.4917,1.57378
Methane,23,11.2988,0.698035
Methane,23,12.1058,0.429867
Methane,23,12.9129,0.284716
Methane,23,13.7199,0.172752
Methane,23,14.527,0.0929532
Methane,23,15.3341,0.0492247
Methane,23,16.1411,0.0257686
Methane,23,16.9482,0.0138754
Methane,23,17.7552,0.00753837
Methane,23,18.5623,0.00429477
Methane,23,19.3693,0.00237264
Methane,23,20.1764,0.0014416
Methane,23,20.9834,0.000961067
Methane,23,21.7905,0.000780867
Methane,23,22.5976,0.000330367
Methane,23,23.4046,0.000300334
Methane,23,24.2117,0.000150167
Methane,23,25.0187,0.0001802
Methane,23,25.8258,0
Methane,23,26.6328,0
Methane,23,27.4399,9.01E-05
Methane,23,28.2469,0
Methane,23,29.054,0
Methane,23,29.8611,0
Methane,23,30.6681,0
Methane,23,31.4752,0
Methane,23,32.2822,0
Methane,24,0,0
Methane,24,0.62597,0.0122205
Methane,24,1.25194,0.112902
Methane,24,1.87791,0.585543
Methane,24,2.50388,1.71751
Methane,24,3.12985,3.35046
Methane,24,3.75582,5.27994
Methane,24,4.38179,7.42462
Methane,24,5.00776,9.78817
Methane,24,5.63373,12.3727
Methane,24,6.2597,13.4472
Methane,24,6.88567,12.4455
Methane,24,7.51164,10.327
Methane,24,8.13761,7.53391
Methane,24,8.76358,4.72161
Methane,24,9.38955,2.95533
Methane,24,10.0155,2.02704
Methane,24,10.6415,1.46935
Methane,24,11.2675,1.03403
Methane,24,11.8934,0.691396
Methane,24,12.5194,0.474085
Methane,24,13.1454,0.351101
Methane,24,13.7713,0.2811
Methane,24,14.3973,0.241463
Methane,24,15.0233,0.208904
Methane,24,15.6492,0.186947
Methane,24,16.2752,0.167793
Methane,24,16.9012,0.140868
Methane,24,17.5272,0.119431
Methane,24,18.1531,0.105044
Methane,24,18.7791,0.0875368
Methane,24,19.4051,0.0779164
Methane,24,20.031,0.0656093
Methane,24,20.657,0.0563644
Methane,24,21.283,0.0444618
Methane,24,21.9089,0.0341191
Methane,24,22.5349,0.0247588
Methane,24,23.1609,0.0166407
Methane,24,23.7869,0.0106026
Methane,24,24.4128,0.00560467
Methane,24,25.0388,0.00309123
AcetateOnly,25,0,0
AcetateOnly,25,1.0264,0.00118936
AcetateOnly,25,2.05281,0.00221654
AcetateOnly,25,3.07921,0.00464932
AcetateOnly,25,4.10562,0.0358971
AcetateOnly,25,5.13202,0.405923
AcetateOnly,25,6.15843,2.18002
AcetateOnly,25,7.18483,6.60739
AcetateOnly,25,8.21124,12.1071
AcetateOnly,25,9.23764,13.0856
AcetateOnly,25,10.264,11.364
AcetateOnly,25,11.2905,9.76498
AcetateOnly,25,12.3169,8.73596
AcetateOnly,25,13.3433,6.97068
AcetateOnly,25,14.3697,5.2862
AcetateOnly,25,15.3961,4.52017
AcetateOnly,25,16.4225,3.91405
AcetateOnly,25,17.4489,3.36454
AcetateOnly,25,18.4753,2.90499
AcetateOnly,25,19.5017,2.51993
AcetateOnly,25,20.5281,1.98053
AcetateOnly,25,21.5545,1.46827
AcetateOnly,25,22.5809,1.06942
AcetateOnly,25,23.6073,0.769381
AcetateOnly,25,24.6337,0.497666
AcetateOnly,25,25.6601,0.260848
AcetateOnly,25,26.6865,0.0922025
AcetateOnly,25,27.7129,0.040195
AcetateOnly,25,28.7393,0.0206516
AcetateOnly,25,29.7657,0.0105421
AcetateOnly,25,30.7921,0.00556837
AcetateOnly,25,31.8185,0.00245981
AcetateOnly,25,32.845,0.00127045
AcetateOnly,25,33.8714,0.00135155
AcetateOnly,25,34.8978,0.00086499
AcetateOnly,25,35.9242,0.000648742
AcetateOnly,25,36.9506,0.000621711
AcetateOnly,25,37.977,0.00086499
AcetateOnly,25,39.0034,0.000540619
AcetateOnly,25,40.0298,0.000324371
AcetateOnly,25,41.0562,0.000270309
AcetateOnly,26,0,0
AcetateOnly,26,0.490361,0.645715
AcetateOnly,26,0.980722,2.28784
AcetateOnly,26,1.47108,5.34021
AcetateOnly,26,1.96144,9.85418
AcetateOnly,26,2.45181,13.3352
AcetateOnly,26,2.94217,12.3529
AcetateOnly,26,3.43253,9.82257
AcetateOnly,26,3.92289,7.66513
AcetateOnly,26,4.41325,6.0563
AcetateOnly,26,4.90361,4.94061
AcetateOnly,26,5.39397,4.26158
AcetateOnly,26,5.88433,3.6646
AcetateOnly,26,6.37469,3.17109
AcetateOnly,26,6.86505,2.69706
AcetateOnly,26,7.35542,2.34153
AcetateOnly,26,7.84578,1.9657
AcetateOnly,26,8.33614,1.58696
AcetateOnly,26,8.8265,1.24612
AcetateOnly,26,9.31686,1.02242
AcetateOnly,26,9.80722,0.837966
AcetateOnly,26,10.2976,0.706639
AcetateOnly,26,10.7879,0.599179
AcetateOnly,26,11.2783,0.512312
AcetateOnly,26,11.7687,0.429035
AcetateOnly,26,12.259,0.357265
AcetateOnly,26,12.7494,0.292554
AcetateOnly,26,13.2397,0.256986
AcetateOnly,26,13.7301,0.229236
AcetateOnly,26,14.2205,0.205345
AcetateOnly,26,14.7108,0.187781
AcetateOnly,26,15.2012,0.173124
AcetateOnly,26,15.6916,0.161325
AcetateOnly,26,16.1819,0.145935
AcetateOnly,26,16.6723,0.13355
AcetateOnly,26,17.1626,0.115717
AcetateOnly,26,17.653,0.103723
AcetateOnly,26,18.1434,0.0915331
AcetateOnly,26,18.6337,0.0815175
AcetateOnly,26,19.1241,0.0682284
AcetateOnly,26,19.6144,0.0521301
AcetateOnly,27,0,0
AcetateOnly,27,0.676401,0.00292471
AcetateOnly,27,1.3528,0.0873337
AcetateOnly,27,2.0292,0.799117
AcetateOnly,27,2.70561,3.13546
AcetateOnly,27,3.38201,7.46201
AcetateOnly,27,4.05841,11.4976
AcetateOnly,27,4.73481,11.012
AcetateOnly,27,5.41121,10.2968
AcetateOnly,27,6.08761,9.38381
AcetateOnly,27,6.76401,8.23246
AcetateOnly,27,7.44042,6.98226
AcetateOnly,27,8.11682,5.79102
AcetateOnly,27,8.79322,4.69365
AcetateOnly,27,9.46962,4.01085
AcetateOnly,27,10.146,3.45046
AcetateOnly,27,10.8224,2.80206
AcetateOnly,27,11.4988,2.0472
AcetateOnly,27,12.1752,1.5034
AcetateOnly,27,12.8516,1.13215
AcetateOnly,27,13.528,0.864587
AcetateOnly,27,14.2044,0.672659
AcetateOnly,27,14.8808,0.548862
AcetateOnly,27,15.5572,0.470399
AcetateOnly,27,16.2336,0.402555
AcetateOnly,27,16.91,0.350582
AcetateOnly,27,17.5864,0.311889
AcetateOnly,27,18.2628,0.277536
AcetateOnly,27,18.9392,0.244309
AcetateOnly,27,19.6156,0.222661
AcetateOnly,27,20.292,0.19399
AcetateOnly,27,20.9684,0.177352
AcetateOnly,27,21.6448,0.15791
AcetateOnly,27,22.3212,0.138636
AcetateOnly,27,22.9976,0.127872
AcetateOnly,27,23.674,0.117516
AcetateOnly,27,24.3505,0.102652
AcetateOnly,27,25.0269,0.0902824
AcetateOnly,27,25.7033,0.0787754
AcetateOnly,27,26.3797,0.0673402
AcetateOnly,27,27.0561,0.0581346
AcetateOnly,28,0,0
AcetateOnly,28,0.413303,0.0587925
AcetateOnly,28,0.826607,0.113814
AcetateOnly,28,1.23991,0.190457
AcetateOnly,28,1.65321,0.383437
AcetateOnly,28,2.06652,1.10273
AcetateOnly,28,2.47982,2.85045
AcetateOnly,28,2.89312,5.96324
AcetateOnly,28,3.30643,10.2775
AcetateOnly,28,3.71973,14.2065
AcetateOnly,28,4.13303,15.9277
AcetateOnly,28,4.54634,15.0672
AcetateOnly,28,4.95964,12.1871
AcetateOnly,28,5.37295,8.53523
AcetateOnly,28,5.78625,4.66183
AcetateOnly,28,6.19955,2.20664
AcetateOnly,28,6.61286,1.24601
AcetateOnly,28,7.02616,0.863401
AcetateOnly,28,7.43946,0.645788
AcetateOnly,28,7.85277,0.499847
AcetateOnly,28,8.26607,0.427538
AcetateOnly,28,8.67937,0.383682
AcetateOnly,28,9.09268,0.36686
AcetateOnly,28,9.50598,0.333974
AcetateOnly,28,9.91928,0.290339
AcetateOnly,28,10.3326,0.239235
AcetateOnly,28,10.7459,0.185536
AcetateOnly,28,11.1592,0.139452
AcetateOnly,28,11.5725,0.111512
AcetateOnly,28,11.9858,0.0914578
AcetateOnly,28,12.3991,0.0752231
AcetateOnly,28,12.8124,0.0598455
AcetateOnly,28,13.2257,0.0511527
AcetateOnly,28,13.639,0.0470634
AcetateOnly,28,14.0523,0.0417498
AcetateOnly,28,14.4656,0.0366321
AcetateOnly,28,14.8789,0.0320286
AcetateOnly,28,15.2922,0.0286005
AcetateOnly,28,15.7055,0.0261273
AcetateOnly,28,16.1188,0.0231644
AcetateOnly,28,16.5321,0.0204709
AcetateOnly,29,0,0
AcetateOnly,29,0.695432,0.0810792
AcetateOnly,29,1.39086,0.181381
AcetateOnly,29,2.0863,0.643344
AcetateOnly,29,2.78173,2.62328
AcetateOnly,29,3.47716,7.86686
AcetateOnly,29,4.17259,17.0873
AcetateOnly,29,4.86803,24.8435
AcetateOnly,29,5.56346,19.6612
AcetateOnly,29,6.25889,9.37857
AcetateOnly,29,6.95432,4.39738
AcetateOnly,29,7.64976,2.68311
AcetateOnly,29,8.34519,1.99679
AcetateOnly,29,9.04062,1.58848
AcetateOnly,29,9.73605,1.32141
AcetateOnly,29,10.4315,1.19422
AcetateOnly,29,11.1269,1.04301
AcetateOnly,29,11.8224,0.897111
AcetateOnly,29,12.5178,0.748886
AcetateOnly,29,13.2132,0.557269
AcetateOnly,29,13.9086,0.343246
AcetateOnly,29,14.6041,0.158461
AcetateOnly,29,15.2995,0.0801731
AcetateOnly,29,15.9949,0.056273
AcetateOnly,29,16.6904,0.0504204
AcetateOnly,29,17.3858,0.0484859
AcetateOnly,29,18.0812,0.0427557
AcetateOnly,29,18.7767,0.0402335
AcetateOnly,29,19.4721,0.0405273
AcetateOnly,29,20.1675,0.0387397
AcetateOnly,29,20.863,0.0365358
AcetateOnly,29,21.5584,0.0348217
AcetateOnly,29,22.2538,0.0322749
AcetateOnly,29,22.9493,0.0302914
AcetateOnly,29,23.6447,0.0286018
AcetateOnly,29,24.3401,0.0271325
AcetateOnly,29,25.0356,0.0256387
AcetateOnly,29,25.731,0.0239736
AcetateOnly,29,26.4264,0.0236797
AcetateOnly,29,27.1219,0.0219166
AcetateOnly,29,27.8173,0.0212065
AcetateOnly,30,0,0
AcetateOnly,30,0.280711,0.109476
AcetateOnly,30,0.561421,0.181261
AcetateOnly,30,0.842132,0.325648
AcetateOnly,30,1.12284,0.55865
AcetateOnly,30,1.40355,1.07211
AcetateOnly,30,1.68426,1.96753
AcetateOnly,30,1.96497,3.38618
AcetateOnly,30,2.24568,5.39063
AcetateOnly,30,2.52639,7.35235
AcetateOnly,30,2.80711,9.57065
AcetateOnly,30,3.08782,11.7225
AcetateOnly,30,3.36853,12.1711
AcetateOnly,30,3.64924,11.5814
AcetateOnly,30,3.92995,9.27048
AcetateOnly,30,4.21066,6.79604
AcetateOnly,30,4.49137,4.66954
AcetateOnly,30,4.77208,2.96694
AcetateOnly,30,5.05279,2.01014
AcetateOnly,30,5.3335,1.47551
AcetateOnly,30,5.61421,1.13293
AcetateOnly,30,5.89492,0.949045
AcetateOnly,30,6.17563,0.77421
AcetateOnly,30,6.45634,0.644946
AcetateOnly,30,6.73705,0.548144
AcetateOnly,30,7.01776,0.43979
AcetateOnly,30,7.29847,0.361732
AcetateOnly,30,7.57918,0.30999
AcetateOnly,30,7.85989,0.259269
AcetateOnly,30,8.14061,0.237414
AcetateOnly,30,8.42132,0.206966
AcetateOnly,30,8.70203,0.196715
AcetateOnly,30,8.98274,0.189319
AcetateOnly,30,9.26345,0.17254
AcetateOnly,30,9.54416,0.158973
AcetateOnly,30,9.82487,0.156219
AcetateOnly,30,10.1056,0.146503
AcetateOnly,30,10.3863,0.146121
AcetateOnly,30,10.667,0.144106
AcetateOnly,30,10.9477,0.142653
AcetateOnly,30,11.2284,0.102157
SulfideAcetate,31,0,0
SulfideAcetate,31,0.547893,0.00172884
SulfideAcetate,31,1.09579,0.0213046
SulfideAcetate,31,1.64368,0.51296
SulfideAcetate,31,2.19157,4.4691
SulfideAcetate,31,2.73946,12.3824
SulfideAcetate,31,3.28736,14.6946
SulfideAcetate,31,3.83525,12.1288
SulfideAcetate,31,4.38314,9.02701
SulfideAcetate,31,4.93103,7.47646
SulfideAcetate,31,5.47893,6.23129
SulfideAcetate,31,6.02682,5.2516
SulfideAcetate,31,6.57471,4.24749
SulfideAcetate,31,7.1226,3.64147
SulfideAcetate,31,7.6705,3.13337
SulfideAcetate,31,8.21839,2.65571
SulfideAcetate,31,8.76628,2.19935
SulfideAcetate,31,9.31417,1.87943
SulfideAcetate,31,9.86207,1.57375
SulfideAcetate,31,10.41,1.31429
SulfideAcetate,31,10.9579,1.06574
SulfideAcetate,31,11.5057,0.865749
SulfideAcetate,31,12.0536,0.708478
SulfideAcetate,31,12.6015,0.589002
SulfideAcetate,31,13.1494,0.505752
SulfideAcetate,31,13.6973,0.453887
SulfideAcetate,31,14.2452,0.409948
SulfideAcetate,31,14.7931,0.373323
SulfideAcetate,31,15.341,0.329543
SulfideAcetate,31,15.8889,0.292174
SulfideAcetate,31,16.4368,0.246985
SulfideAcetate,31,16.9847,0.217116
SulfideAcetate,31,17.5326,0.18472
SulfideAcetate,31,18.0805,0.16807
SulfideAcetate,31,18.6283,0.144691
SulfideAcetate,31,19.1762,0.130727
SulfideAcetate,31,19.7241,0.122162
SulfideAcetate,31,20.272,0.110247
SulfideAcetate,31,20.8199,0.0965756
SulfideAcetate,31,21.3678,0.0809894
SulfideAcetate,31,21.9157,0.0603498
SulfideAcetate,32,0,0
SulfideAcetate,32,0.710692,0.0348352
SulfideAcetate,32,1.42138,0.446451
SulfideAcetate,32,2.13208,3.46733
SulfideAcetate,32,2.84277,8.84272
SulfideAcetate,32,3.55346,11.1236
SulfideAcetate,32,4.26415,11.0703
SulfideAcetate,32,4.97484,9.60155
SulfideAcetate,32,5.68553,7.99739
SulfideAcetate,32,6.39623,6.49496
SulfideAcetate,32,7.10692,5.18759
SulfideAcetate,32,7.81761,4.20398
SulfideAcetate,32,8.5283,3.55177
SulfideAcetate,32,9.23899,3.06378
SulfideAcetate,32,9.94969,2.75282
SulfideAcetate,32,10.6604,2.51429
SulfideAcetate,32,11.3711,2.29791
SulfideAcetate,32,12.0818,2.0083
SulfideAcetate,32,12.7925,1.78134
SulfideAcetate,32,13.5031,1.61377
SulfideAcetate,32,14.2138,1.47239
SulfideAcetate,32,14.9245,1.31683
SulfideAcetate,32,15.6352,1.21816
SulfideAcetate,32,16.3459,1.09384
SulfideAcetate,32,17.0566,0.990009
SulfideAcetate,32,17.7673,0.853226
SulfideAcetate,32,18.478,0.761234
SulfideAcetate,32,19.1887,0.711179
SulfideAcetate,32,19.8994,0.645357
SulfideAcetate,32,20.6101,0.566649
SulfideAcetate,32,21.3208,0.490151
SulfideAcetate,32,22.0314,0.369407
SulfideAcetate,32,22.7421,0.283349
SulfideAcetate,32,23.4528,0.238359
SulfideAcetate,32,24.1635,0.202704
SulfideAcetate,32,24.8742,0.181575
SulfideAcetate,32,25.5849,0.154263
SulfideAcetate,32,26.2956,0.124567
SulfideAcetate,32,27.0063,0.106194
SulfideAcetate,32,27.717,0.0902288
SulfideAcetate,32,28.4277,0.0738665
SulfideAcetate,33,0,0
SulfideAcetate,33,1.13915,0.0599427
SulfideAcetate,33,2.27831,0.834432
SulfideAcetate,33,3.41746,2.8798
SulfideAcetate,33,4.55661,6.35908
SulfideAcetate,33,5.69577,8.82718
